Repository: ZGQ2001/civ-core

<h1 align="center">筑核 · civ-core</h1>
---

**筑核** 是面向土木工程检测行业的桌面端内业报告自动化工具：Excel/CSV 拖入 → 自动评定 → Word 报告 + 曲线图。

> 内部自用为主；同时对外提供 MCP server，给 Claude Code / Codex / Cursor 等 AI agent 原生调用入口。

---

## 项目定位（先讲清楚再用）

- **当前状态**：源码运行；尚未打包二进制 release。`Releases` 页为空。T6 打包（PyInstaller + dotnet publish + Tauri externalBin + MCP Node bundle）做完后才会提供 `.exe` 安装包。
- **运行入口有两个**：
  1. **桌面 GUI**（Tauri 2 + React 19）—— 非编程用户日常操作的主入口。
  2. **MCP server**（Node + TS）—— 给 AI agent 用的入口，跟 GUI 共享同一组 sidecar 但各起独立子进程。
- **平台**：当前装配线（计算 / Excel / Word / SQLite）跨平台；只有 `word2pdf` 走 Windows COM（dynamic）的 `Word.Application`，非 Windows 抛 `PlatformNotSupported`。
- **依赖（从源码运行时）**：
  - .NET 9 SDK（C# sidecar）
  - Python 3.12 + [uv](https://docs.astral.sh/uv/)（matplotlib 图表引擎）
  - Node 20+（前端 + MCP server）
  - Rust toolchain（Tauri 主进程）
  - 无需 Microsoft Office（Excel/Word 读写走 OpenXML SDK；仅 `word2pdf` 需要 Word/WPS）

---

## 功能

### 装配线（一条流水线，工序之间显式串接）

| 工序                                | 输入 → 输出                                                 | 状态                                                    |
| ----------------------------------- | ----------------------------------------------------------- | ------------------------------------------------------- |
| 数据处理 · 锚杆抗拔 (GB 50086-2015) | 锚杆 Excel → 结果 xlsx（含数据分析 + `_批次参数` metadata） | ✅                                                      |
| 数据处理 · 里氏硬度推定 (INSP-001)  | 里氏硬度 Excel → `_里氏硬度推定结果.xlsx`                   | ✅                                                      |
| 数据处理 · 钻芯法 (INSP-002)        | 芯样 Excel → 结果 xlsx                                      | 🚧 骨架                                                 |
| 数据处理 · 回弹法 (INSP-003)        | 回弹 Excel → 结果 xlsx                                      | 🚧 骨架                                                 |
| 绘曲线图 (plot_curves)              | Excel + 预设 → 高清 PNG                                     | ✅                                                      |
| 报告填充                            | 结果 xlsx + Word 模板 + 用户输入 → docx                     | ✅（含 [[检测项目]]>[[批次]]>[[每根锚杆]] 三层 marker） |
| 模板助手                            | docx 模板字段校验 + catalog 4 级字段管理                    | ✅                                                      |

### 工具

- **报告预设**：整份 user_inputs 存 `~/.civ-core/report_presets/<id>.json`，跨报告复用 + 字段历史值下拉
- **PDF 工具**：合并 / 按页拆 / 按范围拆（PDFsharp，原子写）
- **Word → PDF**：仅 Windows（dynamic COM 调 Word/WPS）

---

## 架构

```
GUI 入口                             Agent 入口
🖥 Tauri 2 主进程 (Rust)            🤖 MCP server (Node + TS)
   ├── SidecarRouter                  ├── SidecarRouter
   │   ├── 默认 → 🔧 C# (.NET 9)     │   ├── 默认 → 🔧 C# (.NET 9)
   │   │   计算 / Excel / Word /      │   │   （独立子进程，不共享）
   │   │   SQLite / 模板 / 预设       │   └── 白名单 → 📊 Python 3.12
   │   └── 白名单 → 📊 Python 3.12   │       (matplotlib 出图)
   │       (matplotlib 出图)          └── 25 MCP tools 暴露给 agent
   └── React 19 + Vite 前端
   ↓                                   ↓
   📁 工作区目录                       💾 ~/.civ-core/
                                          standards.db / report_presets/ / catalogs/
```

**双客户端 / 双 sidecar**：GUI 和 MCP server 是平级入口，各自 spawn 一组 sidecar 子进程（不共享内存状态，共享文件系统）。所有业务逻辑在 sidecar 里，入口层只做 JSON-RPC 转发。Python sidecar 只承载 `plot_curves.*`（matplotlib 无可替代），其余全 C#。

详见 [`CLAUDE.md`](CLAUDE.md)（架构宪法）和 [`.ai/RULES.md`](.ai/RULES.md)（RPC 全表 + 编码规范）。

---

## 技术栈

| 层         | 选型                                                           |
| ---------- | -------------------------------------------------------------- |
| 前端 UI    | React 19 · TypeScript · Tailwind v4 · @vscode/codicons         |
| 桌面壳     | Tauri 2.11 · Rust                                              |
| Agent 入口 | MCP server（Node 20+ · TS · `@modelcontextprotocol/sdk` 1.29） |
| 计算引擎   | C# · .NET 9 · ClosedXML · OpenXML SDK · PDFsharp               |
| 图表引擎   | Python 3.12 · matplotlib（仅此一处用 Python）                  |
| 通信协议   | JSON-RPC 2.0 over stdin/stdout 行协议                          |
| 数据库     | SQLite (Microsoft.Data.Sqlite)                                 |
| 测试       | xUnit (C#) · vitest (MCP) · pytest (Python) · ruff             |

---

## 从源码运行

### 前置依赖

| 工具     | 版本                                                |
| -------- | --------------------------------------------------- |
| .NET SDK | 9.0+                                                |
| Python   | 3.12+（推荐用 [uv](https://docs.astral.sh/uv/) 管） |
| Node     | 20+                                                 |
| Rust     | stable（Tauri 2 要求）                              |

### 启动 GUI

```bash

# 一次性
cd dotnet/civ-doc && dotnet build
uv sync
cd frontend && npm install

# 跑
cd frontend && npm run tauri:dev
```

### 启动 MCP server（接 Claude Code）

```bash
cd mcp && npm install && npm run build

# 在 ~/.claude/mcp_servers.json 配置 node dist/index.js，详见 mcp/CLAUDE.md
```

---

File: docs/civil_kb/formulas/INSP-003_rebound_concrete_strength.md
---
formula_id: INSP-003
title: 回弹法检测混凝土抗压强度推定值计算逻辑
code_ref: ["JGJ/T 23-2011", "DB11/T 1446-2017", "GB/T 50784-2013"]
business_type: 现场检测与鉴定
inputs:
  - rebound_values: List[float]       # 单个测区16个回弹值
  - carbonation_depth: float          # 碳化深度 (mm)，精确至0.5mm
  - test_zone_count: int              # 构件或检测批的测区总数
  - detection_mode: str               # "single" 单个构件 / "batch" 批量检测
outputs:
  - R_m: float                        # 测区平均回弹值，精确至0.1
  - f_cu_i: float                     # 测区混凝土强度换算值 (MPa)，精确至0.1
  - m_fcu: float                      # 测区混凝土强度换算值的平均值 (MPa)，精确至0.1
  - S_fcu: float                      # 测区混凝土强度换算值的标准差 (MPa)，精确至0.01
  - f_cu_e: float                     # 构件/检测批混凝土强度推定值 (MPa)，精确至0.1
---

> 依据《回弹法检测混凝土抗压强度技术规程》JGJ/T 23-2011 第 7 章。
> 北京地区泵送混凝土按《回弹法、超声回弹综合法检测泵送混凝土抗压强度技术规程》DB11/T 1446-2017 执行。

---

## 1. 测区平均回弹值 $R_m$

### 1.1 单个测区

每个测区弹击 16 个点，剔除 3 个最大值和 3 个最小值，取剩余 10 个回弹值的算术平均：

$$R_m = \frac{1}{10} \sum_{i=4}^{13} R_{sorted}[i]$$

结果精确至 0.1。

### 1.2 非水平方向检测时的修正

当回弹仪非水平方向检测时（如检测面为侧面），按 JGJ/T 23-2011 附录 C 进行角度修正：

$$R_m = R_{m\alpha} + \Delta R_\alpha$$

- $R_{m\alpha}$ — 非水平方向检测时的测区平均回弹值
- $\Delta R_\alpha$ — 角度修正值（查表 C.0.1）

### 1.3 检测面修正

- **浇筑侧面**：不需修正
- **浇筑顶面/底面**：按附录 C 表 C.0.2 进行表面修正：
$$R_m = R_m^s + \Delta R_s$$

---

## 2. 碳化深度修正

每个构件至少测量 3 处碳化深度，取平均值精确至 0.5 mm。

$$d_m = \frac{1}{n} \sum_{i=1}^{n} d_i \quad (n \ge 3)$$

- 碳化深度 $d_m < 0.5$ mm 时，按无碳化（0mm）处理
- 碳化深度 $d_m \ge 6.0$ mm 时，按 6.0mm 处理

---

## 3. 测区混凝土强度换算值 $f_{cu,i}$

根据 $R_m$ 和 $d_m$ 查**测区混凝土强度换算表**（JGJ/T 23-2011 附录 A / DB11/T 1446-2017 附录 A），线性内插：

$$f_{cu,i} = \text{LOOKUP}(R_m, d_m)$$

- 普通混凝土：按 JGJ/T 23-2011 附录 A 查表
- 北京地区泵送混凝土：按 DB11/T 1446-2017 附录 A 查表

结果精确至 0.1 MPa。

---

## 4. 构件/检测批混凝土强度推定值

### 4.1 测区数 $n \lt 10$（单个构件检测）

取所有测区中强度换算值的**最小值**：

$$f_{cu,e} = \min(f_{cu,1}, f_{cu,2}, ..., f_{cu,n})$$

### 4.2 测区数 $n \ge 10$（批量检测）

按标准差未知方案，计算推定区间上限值：

**换算强度平均值**：
$$m_{f_{cu}} = \frac{1}{n} \sum_{i=1}^{n} f_{cu,i}$$

**换算强度标准差**：
$$S_{f_{cu}} = \sqrt{\frac{\sum_{i=1}^{n} (f_{cu,i} - m_{f_{cu}})^2}{n - 1}}$$

精确至 0.01 MPa。

**推定值**（取推定区间上限值）：
$$f_{cu,e} = m_{f_{cu}} - 1.645 \cdot S_{f_{cu}}$$

结果精确至 0.1 MPa。

---

## 5. 批量检测抽样要求

| 规范 | 抽样规则 |
|------|---------|
| **JGJ/T 23-2011 §4.1.3** | 随机抽取，不少于同批总数 **30%** 且 **不少于 10 件**；大于 30 个时可适当调整，但不少于国标最少抽样数 |
| **DB11/T 1446-2017 §4.1.3** | 同上；大于 30 个时按 GB/T 50344 和 GB/T 50784 执行 |

---

## 6. 检测面与测区布置

- 测区宜布置在构件的**浇筑侧面**
- 测区面积不宜大于 0.04 m²
- 测区间距不宜大于 2 m
- 相邻两测区净距不宜小于 20 mm

---

## 7. Excel 计算参考

| 步骤 | Excel 等价 |
|------|-----------|
| 测区平均回弹值 | `=TRIMMEAN(范围, 6/16)` → 剔除 3 高 3 低 |
| 碳化深度平均 | `=ROUND(AVERAGE(范围)*2, 0)/2` → 精确至 0.5 |
| 换算强度 | `=VLOOKUP(Rm, 测强曲线表, MATCH(dm, 碳化行), TRUE)` + 插值 |
| 批量推定 | `=AVERAGE(范围) - 1.645 * STDEV.S(范围)` |
| 单个推定 | `=MIN(范围)` |
