Repository: ZGQ2001/civ-core

<h1 align="center">筑核 · civ-core</h1>
---

**筑核** 是面向土木工程检测行业的桌面端内业报告自动化工具：Excel/CSV 拖入 → 自动评定 → Word 报告 + 曲线图。

> 内部自用为主；同时对外提供 MCP server，给 Claude Code / Codex / Cursor 等 AI agent 原生调用入口。

---

## 项目定位（先讲清楚再用）

- **当前状态**：源码运行；尚未打包二进制 release。`Releases` 页为空。T6 打包（PyInstaller + dotnet publish + Tauri externalBin + MCP Node bundle）做完后才会提供 `.exe` 安装包。
- **运行入口有两个**：
  1. **桌面 GUI**（Tauri 2 + React 19）—— 非编程用户日常操作的主入口。
  2. **MCP server**（Node + TS）—— 给 AI agent 用的入口，跟 GUI 共享同一组 sidecar 但各起独立子进程。
- **平台**：当前装配线（计算 / Excel / Word / SQLite）跨平台；只有 `word2pdf` 走 Windows COM（dynamic）的 `Word.Application`，非 Windows 抛 `PlatformNotSupported`。
- **依赖（从源码运行时）**：
  - .NET 9 SDK（C# sidecar）
  - Python 3.12 + [uv](https://docs.astral.sh/uv/)（matplotlib 图表引擎）
  - Node 20+（前端 + MCP server）
  - Rust toolchain（Tauri 主进程）
  - 无需 Microsoft Office（Excel/Word 读写走 OpenXML SDK；仅 `word2pdf` 需要 Word/WPS）

---

## 功能

### 装配线（一条流水线，工序之间显式串接）

| 工序                                | 输入 → 输出                                                 | 状态                                                    |
| ----------------------------------- | ----------------------------------------------------------- | ------------------------------------------------------- |
| 数据处理 · 锚杆抗拔 (GB 50086-2015) | 锚杆 Excel → 结果 xlsx（含数据分析 + `_批次参数` metadata） | ✅                                                      |
| 数据处理 · 里氏硬度推定 (INSP-001)  | 里氏硬度 Excel → `_里氏硬度推定结果.xlsx`                   | ✅                                                      |
| 数据处理 · 钻芯法 (INSP-002)        | 芯样 Excel → 结果 xlsx                                      | 🚧 骨架                                                 |
| 数据处理 · 回弹法 (INSP-003)        | 回弹 Excel → 结果 xlsx                                      | 🚧 骨架                                                 |
| 绘曲线图 (plot_curves)              | Excel + 预设 → 高清 PNG                                     | ✅                                                      |
| 报告填充                            | 结果 xlsx + Word 模板 + 用户输入 → docx                     | ✅（含 [[检测项目]]>[[批次]]>[[每根锚杆]] 三层 marker） |
| 模板助手                            | docx 模板字段校验 + catalog 4 级字段管理                    | ✅                                                      |

### 工具

- **报告预设**：整份 user_inputs 存 `~/.civ-core/report_presets/<id>.json`，跨报告复用 + 字段历史值下拉
- **PDF 工具**：合并 / 按页拆 / 按范围拆（PDFsharp，原子写）
- **Word → PDF**：仅 Windows（dynamic COM 调 Word/WPS）

---

## 架构

```
GUI 入口                             Agent 入口
🖥 Tauri 2 主进程 (Rust)            🤖 MCP server (Node + TS)
   ├── SidecarRouter                  ├── SidecarRouter
   │   ├── 默认 → 🔧 C# (.NET 9)     │   ├── 默认 → 🔧 C# (.NET 9)
   │   │   计算 / Excel / Word /      │   │   （独立子进程，不共享）
   │   │   SQLite / 模板 / 预设       │   └── 白名单 → 📊 Python 3.12
   │   └── 白名单 → 📊 Python 3.12   │       (matplotlib 出图)
   │       (matplotlib 出图)          └── 25 MCP tools 暴露给 agent
   └── React 19 + Vite 前端
   ↓                                   ↓
   📁 工作区目录                       💾 ~/.civ-core/
                                          standards.db / report_presets/ / catalogs/
```

**双客户端 / 双 sidecar**：GUI 和 MCP server 是平级入口，各自 spawn 一组 sidecar 子进程（不共享内存状态，共享文件系统）。所有业务逻辑在 sidecar 里，入口层只做 JSON-RPC 转发。Python sidecar 只承载 `plot_curves.*`（matplotlib 无可替代），其余全 C#。

详见 [`CLAUDE.md`](CLAUDE.md)（架构宪法）和 [`.ai/RULES.md`](.ai/RULES.md)（RPC 全表 + 编码规范）。

---

## 技术栈

| 层         | 选型                                                           |
| ---------- | -------------------------------------------------------------- |
| 前端 UI    | React 19 · TypeScript · Tailwind v4 · @vscode/codicons         |
| 桌面壳     | Tauri 2.11 · Rust                                              |
| Agent 入口 | MCP server（Node 20+ · TS · `@modelcontextprotocol/sdk` 1.29） |
| 计算引擎   | C# · .NET 9 · ClosedXML · OpenXML SDK · PDFsharp               |
| 图表引擎   | Python 3.12 · matplotlib（仅此一处用 Python）                  |
| 通信协议   | JSON-RPC 2.0 over stdin/stdout 行协议                          |
| 数据库     | SQLite (Microsoft.Data.Sqlite)                                 |
| 测试       | xUnit (C#) · vitest (MCP) · pytest (Python) · ruff             |

---

## 从源码运行

### 前置依赖

| 工具     | 版本                                                |
| -------- | --------------------------------------------------- |
| .NET SDK | 9.0+                                                |
| Python   | 3.12+（推荐用 [uv](https://docs.astral.sh/uv/) 管） |
| Node     | 20+                                                 |
| Rust     | stable（Tauri 2 要求）                              |

### 启动 GUI

```bash

# 一次性
cd dotnet/civ-doc && dotnet build
uv sync
cd frontend && npm install

# 跑
cd frontend && npm run tauri:dev
```

### 启动 MCP server（接 Claude Code）

```bash
cd mcp && npm install && npm run build

# 在 ~/.claude/mcp_servers.json 配置 node dist/index.js，详见 mcp/CLAUDE.md
```

---

File: docs/civil_kb/standards/inspection_sop/01_steel_section_dimensions.md
# 检测 SOP-01：钢构件截面尺寸检测

> **适用范围**：钢结构工程中焊接H型钢、热轧H型钢、工字钢、等边角钢的截面尺寸检测。
> **检测方法**：钢卷尺 + 游标卡尺 + 超声波测厚仪。
> **判定依据**：按构件型材类别，分别查阅对应产品标准中的尺寸允许偏差表。

---

## 依据标准

| 型材类别 | 标准编号 | 标准名称 |
|---------|---------|---------|
| 焊接H型钢 | GB/T 33814-2017 | 焊接H型钢 |
| 热轧H型钢 | GB/T 11263-2024 | 热轧H型钢和剖分T型钢 |
| 工字钢 / 等边角钢 | GB/T 706-2016 | 热轧型钢 |

---

## 检测步骤

1. **确认型材类别**：根据设计图纸确认构件的型材类型（焊接H型钢 / 热轧H型钢 / 工字钢 / 角钢）
2. **选择测点**：每构件在截面高度、宽度、腹板厚度、翼缘厚度各维度至少测量 3 个测点
3. **量测**：截面高度/宽度用钢卷尺；腹板/翼缘厚度用超声波测厚仪（必要时游标卡尺复核）
4. **记录**：记录各测点实测值，计算与公称尺寸的偏差
5. **判定**：对照下方公差表，各测点偏差 ≤ 允许偏差 → 该测点合格
6. **批判定**：按 **结检标 GB/T 50344** 对检验批做计数抽样满足性判定

---

## 尺寸允许偏差表

### 一、焊接H型钢 — GB/T 33814-2017

#### 截面高度 $H$

| 公称尺寸范围 (mm) | 允许偏差 (mm) |
|-------------------|--------------|
| $H < 500$ | ±2.0 |
| $500 \le H < 1000$ | ±3.0 |
| $H \ge 1000$ | ±4.0 |

#### 截面宽度 $B$

| 公称尺寸范围 (mm) | 允许偏差 (mm) |
|-------------------|--------------|
| $B < 100$ | ±2.0 |
| $100 \le B < 200$ | ±2.5 |
| $B \ge 200$ | ±3.0 |

> 注：原文"B≥1000时为±3.0mm"，按焊接H型钢常规宽度范围推断为 B≥200 之误，此处修正。

#### 腹板厚度 $t_1$

| 公称尺寸范围 (mm) | 允许偏差 (mm) |
|-------------------|--------------|
| $t_1 < 5$ | ±0.5 |
| $5 \le t_1 < 16$ | ±0.7 |
| $16 \le t_1 < 25$ | ±1.0 |
| $25 \le t_1 < 40$ | ±1.5 |
| $t_1 \ge 40$ | ±2.0 |

#### 翼缘厚度 $t_2$

| 公称尺寸范围 (mm) | 允许偏差 (mm) |
|-------------------|--------------|
| $t_2 < 5$ | ±0.7 |
| $5 \le t_2 < 16$ | ±1.0 |
| $16 \le t_2 < 25$ | ±1.5 |
| $25 \le t_2 < 40$ | ±1.7 |
| $t_2 \ge 40$ | ±2.0 |

---

### 二、热轧H型钢 — GB/T 11263-2024

#### 截面高度 $H$

| 公称尺寸范围 (mm) | 允许偏差 (mm) |
|-------------------|--------------|
| $H < 400$ | ±2.0 |
| $400 \le H < 600$ | ±3.0 |
| $600 \le H < 1000$ | ±4.0 |
| $1000 \le H < 1200$ | ±5.0 |
| $H \ge 1200$ | ±6.0 |

#### 截面宽度 $B$

| 公称尺寸范围 (mm) | 允许偏差 (mm) |
|-------------------|--------------|
| $B < 100$ | ±2.0 |
| $100 \le B < 200$ | ±2.5 |
| $200 \le B < 400$ | ±3.0 |
| $400 \le B < 500$ | ±4.0 |
| $B \ge 500$ | ±5.0 |

#### 腹板厚度 $t_1$

| 公称尺寸范围 (mm) | 允许偏差 (mm) |
|-------------------|--------------|
| $t_1 < 5$ | ±0.5 |
| $5 \le t_1 < 16$ | ±0.7 |
| $16 \le t_1 < 25$ | ±1.0 |
| $25 \le t_1 < 40$ | ±1.5 |
| $40 \le t_1 < 60$ | ±2.5 |
| $t_1 \ge 60$ | ±3.0 |

#### 翼缘厚度 $t_2$

| 公称尺寸范围 (mm) | 允许偏差 (mm) |
|-------------------|--------------|
| $t_2 < 5$ | ±0.7 |
| $5 \le t_2 < 16$ | ±1.0 |
| $16 \le t_2 < 25$ | ±1.5 |
| $25 \le t_2 < 40$ | ±1.7 |
| $40 \le t_2 < 60$ | ±2.0 |
| $t_2 \ge 60$ | ±4.0 |

---

### 三、热轧工字钢 — GB/T 706-2016

#### 截面高度 $h$

| 公称尺寸范围 (mm) | 允许偏差 (mm) |
|-------------------|--------------|
| $h < 100$ | ±1.5 |
| $100 \le h < 200$ | ±2.0 |
| $200 \le h < 400$ | ±3.0 |
| $h \ge 400$ | ±4.0 |

#### 腿宽度 $b$

| 公称尺寸范围 (mm) | 允许偏差 (mm) |
|-------------------|--------------|
| $b < 100$ | ±1.5 |
| $100 \le b < 150$ | ±2.0 |
| $150 \le b < 200$ | ±2.5 |
| $200 \le b < 300$ | ±3.0 |
| $300 \le b < 400$ | ±3.5 |
| $b \ge 400$ | ±4.0 |

#### 腰厚度 $d$

| 公称尺寸范围（按截面高度 $h$） | 允许偏差 (mm) |
|------------------------------|--------------|
| $h < 100$ | ±0.4 |
| $100 \le h < 200$ | ±0.5 |
| $200 \le h < 300$ | ±0.7 |
| $300 \le h < 400$ | ±0.8 |
| $h \ge 400$ | ±0.9 |

---

### 四、热轧等边角钢 — GB/T 706-2016

#### 边宽度 $b$

| 公称尺寸范围 (mm) | 允许偏差 (mm) |
|-------------------|--------------|
| $b \le 56$ | ±0.8 |
| $56 < b \le 90$ | ±1.2 |
| $90 < b \le 140$ | ±1.8 |
| $140 < b \le 200$ | ±2.5 |
| $b > 200$ | ±3.5 |

#### 边厚度 $d$

| 公称尺寸范围（按边宽 $b$） | 允许偏差 (mm) |
|---------------------------|--------------|
| $b \le 56$ | ±0.4 |
| $56 < b \le 90$ | ±0.6 |
| $90 < b \le 140$ | ±0.7 |
| $140 < b \le 200$ | ±1.0 |
| $b > 200$ | ±1.4 |

---

## 速查对比

| 型材 | 标准 | H/h 分档 | t 分档 | 公差量级 |
|------|------|---------|--------|---------|
| 焊接H型钢 | GB/T 33814 | 3 档 | 5 档 | 紧 |
| 热轧H型钢 | GB/T 11263 | 5 档 | 6 档 | 宽 |
| 工字钢 | GB/T 706 | 4 档 | 5 档 | 窄（精度高） |
| 等边角钢 | GB/T 706 | 5 档 | 5 档 | 窄 |

File: docs/civil_kb/standards/inspection_sop/02_leeb_hardness_testing.md
# 检测 SOP-02：钢材里氏硬度检测

> **适用范围**：钢结构工程中钢材抗拉强度的里氏硬度法现场检测。
> **检测设备**：里氏硬度计（如 TH160）。
> **判定依据**：GB/T 50344-2019《建筑结构检测技术标准》附录 N。

---

## 依据标准

| 标准编号 | 标准名称 | 适用条款 |
|---------|---------|---------|
| GB/T 50344-2019 | 建筑结构检测技术标准 | 附录 N：钢材强度的里氏硬度检测方法 |
| GB/T 50621-2010 | 钢结构现场检测技术标准 | §3.4.4 抽样容量 |
| GB/T 17394.4-2014 | 金属材料 里氏硬度试验 第4部分：硬度值换算表 | 硬度-强度换算 |

---

## 检测步骤

### 1. 测区选取

- 每构件测区数量**不少于 3 个**（GB/T 50344-2019 附录 N.2.2）
- 测区应选在构件受力较小的部位
- 避开焊缝、螺栓孔边缘、截面突变处

### 2. 测区处理（打磨）

- 每个测区的打磨区域**不应小于 30mm × 60mm**（GB/T 50344-2019 附录 N.2.3）
- 打磨深度：去除表面氧化皮、涂层、锈蚀层，露出金属光泽
- 打磨后表面粗糙度 Ra ≤ 2.0μm

### 3. 测点布置

- 每测区弹击 **9 个测点**
- 测点间距 ≥ 3mm
- 测点距边缘 ≥ 5mm
- 各测点均匀分布在打磨区域内

### 4. 弹击与记录

- 冲击装置垂直于测试面
- 记录 9 个里氏硬度原始值 $HL$（精确至 1）
- 观察弹击点：若出现明显塑性变形痕，该点作废并补测

### 5. 数据处理

- 剔除 9 个值中的 2 个最大值和 2 个最小值
- 取剩余 5 个值的算术平均，四舍五入取整 → $HL_m$
- 按构件厚度查表修正 → $HL_t$
- 按测量角度查表修正 → $HL_a$
- 修正后硬度：$HL_{corr} = HL_m + HL_t + HL_a$

### 6. 强度换算

- 根据修正后的 $HL_{corr}$ 在**强度换算表**中插值
- 得到测区抗拉强度最小/最大值
- 构件强度推定值取各测区下限值的平均

> 详细计算逻辑参见 formulas/INSP-001。角度修正与厚度修正量由系统预设表提供。

---

## 测区布置速查

| 参数 | 要求 | 依据 |
|------|------|------|
| 测区数量 | ≥ 3 个/构件 | GB/T 50344-2019 附录 N.2.2 |
| 打磨面积 | ≥ 30mm × 60mm | GB/T 50344-2019 附录 N.2.3 |
| 每测区测点 | 9 个 | — |
| 测点间距 | ≥ 3mm | — |
| 测点距边缘 | ≥ 5mm | — |
| 数据处理 | 剔除 2 高 2 低，取 5 个平均 | 见 INSP-001 |

---

## 注意事项

1. **表面质量**：打磨不到位是里氏硬度检测最常见的偏差来源。打磨过浅（残留涂层/氧化皮）会导致硬度值偏低。
2. **厚度影响**：构件厚度不足时需在支撑面耦合厚钢板消除振动影响（一般 t < 15mm 需注意）。
3. **测区代表性**：腹板、翼缘均应布置测区，不同板件类型宜分别评定。
4. **验收判定**：推定抗拉强度等级 ≥ 设计要求的钢材等级（如 Q355 → 抗拉强度 ≥ 470 MPa）。

---

## 速查对比

| 项目 | 要求 | 不合格后果 |
|------|------|-----------|
| 测区数量 | ≥ 3 个 | 样本量不足，无法评定 |
| 打磨面积 | ≥ 30×60mm | 读数离散大 |
| 打磨质量 | 露出金属光泽 | 硬度值偏低 |
| 每测区点数 | 9 个 | 结果不可靠 |

File: docs/civil_kb/standards/inspection_sop/03_coating_thickness_testing.md
# 检测 SOP-03：涂层厚度检测（防火涂层 + 防腐涂层）

> **适用范围**：钢结构工程中防火涂层、防腐涂层的干漆膜厚度现场检测。
> **检测设备**：涂层测厚仪（薄型）、卡尺探针（厚型防火涂层）。
> **判定依据**：GB/T 50621-2010《钢结构现场检测技术标准》、GB/T 50344-2019《建筑结构检测技术标准》。

---

## 依据标准

| 标准编号 | 标准名称 | 适用条款 |
|---------|---------|---------|
| GB/T 50621-2010 | 钢结构现场检测技术标准 | §12 防腐涂层；§13 防火涂层 |
| GB/T 50344-2019 | 建筑结构检测技术标准 | §12.1 防腐涂层；§13.1 防火涂层 |
| DB11/1245-2015 | 建筑防火涂料（板）工程设计、施工与验收规程 | 附录 B |

---

# 第一部分：防腐涂层厚度检测

## 检测步骤

### 1. 测区布置

- 每构件检测 **5 处**
- 每处检测 **3 个测点**，测点间距 **50mm**（GB/T 50344-2019 §12.1.3）
- 测点部位涂层应与钢材附着良好

### 2. 测量方法

- 使用**涂层测厚仪**（电磁感应原理或涡流原理）
- 每测点测量 3 次，取平均值作为该测点值
- 测量前需在无涂层基材上校准零点

### 3. 记录与判定

| 级别 | 判定标准 | 依据 |
|------|---------|------|
| **测点级** | 每测点测 3 次取平均 | GB/T 50621-2010 |
| **每处** | 3 测点平均值 ≥ 设计厚度 **85%** | GB/T 50621-2010 |
| **构件级** | 15 测点（5处×3点）平均值 ≥ 设计值 | GB/T 50621-2010 |
| **无设计要求** | 室外 ≥ 150μm，室内 ≥ 125μm，允许偏差 -25μm | GB/T 50621-2010 |

---

# 第二部分：防火涂层厚度检测

## 分类

| 类型 | 设计厚度（示例） | 检测方法 | 设备 |
|------|----------------|---------|------|
| **超薄型** | ~2mm | 涂层测厚仪 | 电磁感应式测厚仪 |
| **薄型** | 3~7mm | 涂层测厚仪 | 电磁感应式测厚仪 |
| **厚型** | ~20mm | 探针法 | 卡尺探针 |

## 检测步骤

### 1. 测区布置 — 梁、柱构件

- 在构件长度内**每隔 3m 取一个截面**
- 每个构件**不少于 2 个截面**（GB/T 50344-2019 §13.1.4）
- 每个截面的测点布置如图：

```
       柱截面测点示意              梁截面测点示意
       ┌─────┬─────┐             ┌───────────────┐
       │     │     │             │               │
       │  1  2  3  │             │  1   2   3    │
       │     │     │             │               │
       └─────┴─────┘             └───────────────┘
```

### 2. 测区布置 — 楼板、墙体

- 相邻纵、横轴线相交的面积为一个构件
- 在对角线上按**每米长度选 1 个测点**
- 每个构件**不少于 5 个测点**（GB/T 50621-2010 §13.1.3）

### 3. 测量方法

| 涂层类型 | 方法 | 操作要点 |
|---------|------|---------|
| 超薄型/薄型 | 涂层测厚仪 | 直接读数，每测点 3 次取平均 |
| 厚型 | 探针法 | 垂直插入至钢材表面，读取探入深度 |

### 4. 判定标准

| 级别 | 判定标准 | 依据 |
|------|---------|------|
| **截面级** | 同一截面各测点平均值 ≥ 设计厚度 **85%** | GB/T 50621-2010 |
| **构件级** | 构件所有测点平均值 ≥ 设计值 | GB/T 50621-2010 |

---

## 测区布置汇总对比

| 涂层类型 | 构件类型 | 测区/测点布置 | 依据 |
|---------|---------|-------------|------|
| **防腐** | 所有钢构件 | 5 处/构件，3 点/处（间距 50mm） | GB/T 50344-2019 §12.1.3 |
| **防火** | 梁、柱 | 每隔 3m 一截面，≥2 截面/构件 | GB/T 50344-2019 §13.1.4 |
| **防火** | 楼板、墙体 | 对角线上每米 1 点，≥5 点/构件 | GB/T 50621-2010 §13.1.3 |

---

## 注意事项

1. **基材校准**：涂层测厚仪必须在无涂层的同类基材上校准零点，否则读数整体偏移。
2. **粗糙度影响**：钢材表面粗糙度过大（如喷砂处理后）会导致测厚仪读数偏大，需在报告中注明。
3. **防火涂层探针**：厚型防火涂层用探针法时，需确保探针垂直于表面并到达钢材基面。
4. **防腐涂层测点间距**：3 个测点间距 50mm，不宜过远（涂层厚度可能有梯度变化）。
5. **验收判定双重要求**：每处平均 ≥ 85% 设计值 且 构件平均 ≥ 设计值，两个条件必须同时满足。

File: docs/civil_kb/standards/inspection_sop/04_rebound_concrete_testing.md
# 检测 SOP-04：回弹法检测混凝土抗压强度

> **适用范围**：普通混凝土（含泵送混凝土）抗压强度的回弹法现场检测。
> **检测设备**：回弹仪（普通 2.207J / 高强 4.5J~5.5J）、碳化深度测量仪、钢砧。
> **判定依据**：JGJ/T 23-2011、DB11/T 1446-2017（北京泵送）、T/CECS 02:2020（团标）。

---

## 依据标准

| 标准编号 | 标准名称 | 适用场景 |
|---------|---------|---------|
| JGJ/T 23-2011 | 回弹法检测混凝土抗压强度技术规程 | 普通混凝土 |
| DB11/T 1446-2017 | 回弹法、超声回弹综合法检测泵送混凝土抗压强度技术规程 | 北京地区泵送混凝土 |
| T/CECS 02:2020 | 超声回弹综合法检测混凝土抗压强度技术规程（团标） | 全国通用 |
| GB/T 50784-2013 | 混凝土结构现场检测技术标准 | 抽样与判定 |

---

## 检测步骤

### 1. 检测前的准备

1. **收集工程资料**：工程名称、设计/委托/施工单位；构件名称、数量、混凝土类型及强度等级；水泥安定性、外加剂/掺合料品种、配合比；施工模板、浇筑/养护情况及日期；必要的设计图纸和施工记录
2. **填写委托单**：选择方法标准 → 编制检测方案 → 准备原始记录表/设备使用记录/安全交底记录
3. **设备检查**：
   - 回弹仪：绿色标签、检定日期、外观、"0点"检查
   - **检测前率定 + 检测后率定**：钢砧洛氏硬度 HRC 60±2，率定值 80±2（普通）/ 88±2（高强4.5J）/ 83±1（高强5.5J）
   - 率定时转动 4 个角度（每次 90°），各弹 3 次取平均
   - 钢卷尺/直尺精度 1mm；碳化深度仪精度 0.25mm

### 2. 回弹仪选用

**不能只看设计强度等级！** 现场先试弹估算：

| 试弹结果 | 选用回弹仪 | 适用强度 |
|---------|-----------|---------|
| 普通回弹仪回弹值 > 50，换算 > 60 MPa | 高强 4.5J 或 5.5J | 60~80 MPa |
| 普通回弹仪回弹值 < 45，换算 < 60 MPa | 普通 2.207J | 20~60 MPa |
| 普通回弹仪回弹值 45~50，换算 60 左右 | 4.50J 高强 | 20~110 MPa |

### 3. 测区布置

| 参数 | 要求 |
|------|------|
| 测区大小 | 20cm×20cm，不大于 0.04 m² |
| 测区间距 | ≤ 2 m（建议标准化：0.2/0.5/1.0/2.0m，便于溯源） |
| 距构件边缘 | 0.2~0.5 m |
| 弹击面 | 优先选**浇筑侧面**（梁必须侧面；板优先底面；墙选侧面） |
| 测点分布 | 16 个测点均匀分布，同一测点不重复弹击，避开蜂窝麻面和预埋件 |
| 首末测区 | 首末测区距边缘距离必须符合要求，不能集中在局部区域 |

#### 各类构件测区示意

```
墙、板类：                    梁类：                      柱类：
12345678910                  12345678910                 12345678910
0.2~0.5m                    0.2~0.5m                   0.2~0.5m
  < 2m                        < 2m                       < 2m
0.2~0.5m                    0.2~0.5m                   0.2~0.5m
```

### 4. 抽样要求

| 检测模式 | 抽样规则 | 依据 |
|---------|---------|------|
| 单个构件 | 按规范或合同约定 | — |
| 批量检测 | ≥ 同批总数 **30%**，且 **≥ 10 个**构件；> 30 个时可调整 | JGJ/T 23-2011 §4.1.3 |
| 最小样本容量 | 按 GB/T 50784-2013 表 3.4.4（**不能用** GB/T 50344-2019 表 3.3.10，回弹法属计量检测） | GB/T 50784-2013 |

### 5. 回弹操作

- 匀速弹击，弹击杆垂直于测试面
- 同一点不得重复弹击
- 测点均匀分布在 20×20cm 范围内
- 视频录制要求：回弹法检测全过程需**视频监控** + 数据采集过程**录屏/摄像**（京建函【2023】33号）

### 6. 碳化深度测量

| 步骤 | 要求 |
|------|------|
| 测量比例 | 不少于测区数的 **30%**；碳化深度极差 > 2mm 时**全部测区**测量 |
| 孔洞制备 | 钢钎在测区表面形成 Φ≈15mm、深度≈10mm（或大于碳化深度）的孔洞 |
| 清洁 | 皮老虎吹干净碎屑 |
| 试剂 | 1%~2% 酚酞酒精溶液（标签注明配制日期和浓度） |
| 测量位置 | 孔洞内壁上边缘滴试剂（上、左、右各测一次，不宜在下方测试） |
| 读数 | 每次精确至 0.25mm，取 3 次平均值 |
| 修约 | 最终精确至 0.5mm |

**碳化深度修约简化方法**：以 0.25mm 为中间点
- ≤0.25 → 向下靠近（如 1.17→1.0）
- \>0.25 → 向上靠近（如 1.33→1.5）
- =0.25 → 向下靠近（1.25→1.0）
- =0.75 → 向上靠近（1.75→2.0）

### 7. 强度计算

详见 `formulas/INSP-003`。关键参数：
- 测区平均回弹值：16 个值剔除 3 高 3 低，取 10 个平均
- 修正顺序：**角度 → 浇筑面 → 碳化 → 芯样**（不可颠倒）
- 碳化深度 < 0.5mm 按 0mm 处理；≥ 6.0mm 按 6.0mm 处理
- 强度推定：n < 10 → 取最小值；n ≥ 10 → 平均值 − 1.645×标准差

### 8. 数字修约规则

采用**四舍六入五看前，奇进偶不进**：

| 示例 | 结果 | 规则 |
|------|------|------|
| 35.44000 → 35.4 | 四舍 | < 5 舍去 |
| 35.48000 → 35.5 | 六入 | ≥ 6 进位 |
| 35.25001 → 35.3 | 进位 | 5 后有数则进位 |
| 35.25000 → 35.2 | 不进 | 5 前偶数不进 |
| 35.35000 → 35.4 | 进位 | 5 前奇数进位 |

---

## 检测精度速查

| 数据项 | 精度要求 |
|--------|---------|
| 测区平均回弹值 $R_m$ | 0.1 |
| 碳化深度 $d_m$ | 0.5 mm |
| 测区换算强度 $f_{cu,i}$ | 0.1 MPa |
| 样本标准差 $S_{f_{cu}}$ | 0.01 MPa |
| 推定值 $f_{cu,e}$ | 0.1 MPa |

---

## 注意事项

1. **泵送混凝土侧面检测**：梁必须侧面；板类可底面回弹后用芯样或同条件试块修正，否则结果无效
2. **率定必须双次**：检测前一次 + 检测后一次，确保设备全程处于标准状态
3. **数显回弹仪**：示值误差 ≤ 1，数据传输正常
4. **设备标签**：绿色标签表示在检定有效期内；检定日期、外观、活动能力、"0"点检查均需确认
5. **记录可追溯**：原始记录中预置测区图，标注测区间距

File: docs/civil_kb/standards/inspection_sop/05_rebar_testing.md
# 检测 SOP-05：混凝土中钢筋检测

> **适用范围**：混凝土构件中钢筋位置、间距、保护层厚度、钢筋直径的电磁感应法现场检测。含钢筋锈蚀半电池电位法检测。
> **检测设备**：钢筋扫描仪（电磁感应法）、半电池电位仪（铜-硫酸铜电极）。
> **判定依据**：JGJ/T 152-2019、DB11/T 365-2016、GB 50204-2015、GB/T 50344-2019。

---

## 依据标准

| 标准编号 | 标准名称 | 适用条款 |
|---------|---------|---------|
| JGJ/T 152-2019 | 混凝土中钢筋检测技术标准 | 钢筋位置/间距/保护层/直径/锈蚀 |
| DB11/T 365-2016 | 钢筋保护层厚度和钢筋直径检测技术规程 | 北京地标，保护层与直径 |
| GB 50204-2015 | 混凝土结构工程施工质量验收规范 | 附录 E 验收标准 |
| GB/T 50344-2019 | 建筑结构检测技术标准 | 附录 L 锈蚀；表 3.3.10 抽样 |
| GB/T 50784-2013 | 混凝土结构现场检测技术标准 | §9 钢筋检测 |

---

# 第一部分：钢筋位置、间距、保护层厚度

## 检测步骤

### 1. 检测原理

电磁感应法：主机发射交变电磁场 → 钢筋产生感应电流 → 激发二次磁场 → 探头接收信号 → 定位钢筋位置并计算保护层厚度。

### 2. 检测前准备

| 项目 | 要求 |
|------|------|
| 设备校验 | 标准试块上校准，误差 ≤ ±1mm |
| 预热调零 | 提前开机，探头举在空中按确定键调零 |
| 参数预设 | 预设钢筋直径、量程范围（第一量程 5~60mm；第二量程 60~180mm）、钢筋间距 |
| 饰面层 | 清除测试部位的饰面层 |
| 垫块 | 保护层厚度较小时使用垫块 |

### 3. 抽样要求

| 构件类型 | 抽样比例 | 最少数量 | 依据 |
|---------|---------|---------|------|
| 非悬挑梁、板 | 各 2% | ≥ 5 个 | GB 50204-2015 附录 E |
| 悬挑梁 | 5% | ≥ 10 个 | GB 50204-2015 附录 E |
| 悬挑板 | 10% | ≥ 20 个 | GB 50204-2015 附录 E |
| 建筑结构检测 A/B/C 类 | 按表 3.3.10 | — | GB/T 50344-2019 |

梁底面纵向受力钢筋**全部检测**；板类 ≥ 6 根纵向受力钢筋，每根选代表性 3 位置各测 1 点取平均。

### 4. 关键操作技术

#### 4.1 设置参数

- 预设钢筋直径
- 选择量程范围（正确量程可提高精度和最大可测深度）
- 预设钢筋间距

#### 4.2 避开干扰

- 预埋件：管线、铁质材料、金属管
- 钢筋干扰：垂直方向钢筋、斜向钢筋
- 环境干扰：铁质物体堆放处、电线电缆、强磁体（变压器、电焊机）

#### 4.3 相邻钢筋识别

**相邻钢筋净间距 > 保护层厚度时才能有效识别。**

例如：梁底钢筋保护层 35mm，钢筋直径 28mm，轴线间距 60mm
→ 净间距 = 60-28 = 32mm < 35mm → 不能有效识别相邻两根钢筋

#### 4.4 测试操作

| 操作要点 | 原因 |
|---------|------|
| 探头长边**平行**于待测钢筋轴线移动 | 平行时接收信号最强，最接近标准曲线 |
| 接近钢筋轴线正上方时**缓慢移动** | 移动过快导致信号滞后，结果不准 |
| 每根钢筋**连测两次**再换下一根 | 两次差 ≤ ±1mm 有效 |
| 先扫描横向钢筋分布，选**较大空隙**布置竖向测线 | 减少干扰 |

#### 4.5 连续两次测量（重要）

**正确做法**：沿一个方向移至钢筋正上方，读第一次值 → 继续向前几公分 → 反向缓慢移回读第二次值 → 两次值合格后移至下一根。

**错误做法**：沿一条线连续测 6 根读第一次 → 从头再测一次读第二次（两次位置有偏差，可能超过 ±1mm）。

### 5. 测试位置选择

- 结构构件受力最不利的部位
- 有代表性的部位
- 混凝土表面平整、无污物
- 梁体：底面跨中部位
- 顶板：底面中间区域
- 悬挑构件：上表面根部附近

### 6. 结果评定

#### 6.1 允许偏差

| 构件类型 | 允许偏差 (mm) | 1.5 倍限值 |
|---------|-------------|-----------|
| 梁类 | **+10, -7** | +15, -10.5 |
| 板类 | **+8, -5** | +12, -7.5 |
| 墙、柱类 | 无明确验收标准 | — |

#### 6.2 合格判定

| 标准 | 合格条件 |
|------|---------|
| **GB 50204-2015 附录 E** | 合格率 ≥ 90% → 合格；80%~90% → 加倍抽样合并计算；< 80% → 不合格 |
| **GB/T 50344-2019** | 按表 3.5.3-1/3.5.3-2 根据样本容量查表判定 |

### 7. 保护层定义

依据 GB 50010-2010：**钢筋外边缘至混凝土表面的垂直距离**。注意区分设计图纸中的"最外层钢筋保护层"与需检测的"受力钢筋保护层"。

---

# 第二部分：钢筋锈蚀检测（半电池电位法）

## 检测步骤

### 1. 检测原理

钢筋钝化状态 → 腐蚀电位偏正；活化（锈蚀）状态 → 腐蚀电位偏负。通过铜-硫酸铜参比电极测量钢筋的自然腐蚀电位，判断锈蚀性状。最大电位差可达 500mV。

### 2. 抽样

| 参数 | 要求 | 依据 |
|------|------|------|
| 分类 | 按环境差异及外观检测结果对构件分类 | GB/T 50344-2019 附录 L.0.5 |
| 测区数 | 每类 ≥ 3 个测区 | GB/T 50344-2019 附录 L.0.5 |
| 测区大小 | ≤ 5m × 5m | GB/T 50344-2019 附录 L.0.5 |
| 网格 | 100mm~500mm 方格网 | GB/T 50344-2019 附录 L.0.5 |
| 测点数 | ≥ 20 个（建议 ≥ 30 个） | GB/T 50344-2019 附录 L.0.5 |

### 3. 操作步骤

1. **配制溶液**：过饱和硫酸铜溶液（硫酸铜晶体 + 蒸馏水）
2. **表面处理**：清除涂层、污物，浸湿混凝土表面
3. **剔凿钢筋**：在适当位置剔凿出钢筋，与电压仪负端相连
4. **布置测区**：画网格，交叉点为测点
5. **逐点测量**：半电池依次放在各测点，记录电位值和编号
6. **温度修正**：记录环境温度（22±5℃）
7. **清洁**：及时清除电连接垫表面吸附物

### 4. 判定标准

| 电位水平 (mV) | 锈蚀性状判定 |
|--------------|------------|
| > -200 | 不发生锈蚀的概率 > 90% |
| -200 ~ -350 | 锈蚀性状不确定 |
| < -350 | 发生锈蚀的概率 > 90% |

辅以**局部剔凿钢筋**进行验证。

### 5. 成果表达

- 绘制电位等值线图
- 等值线最大间隔 ≤ 100mV

### 6. 设备维护

| 维护项 | 方法 | 频率 |
|--------|------|------|
| 铜棒清洗 | 稀盐酸轻擦 + 蒸馏水清洗（**禁用钢毛刷**） | 每次使用后 |
| 硫酸铜溶液更换 | 更换后用甘汞电极校准 | 约半年 |

---

## ⚠️ 强制验证条件

电磁感应法为**非破损方法**，仪器读数受相邻钢筋、箍筋、混凝土含水率等因素干扰。依据 **JGJ/T 152-2019**，**所有电磁感应法检测结果必须经过局部剔凿验证/修正，否则不得作为报告依据。**

### 常规验证（每次检测必做）

同一检测批**至少剔凿 3 处**，以剔凿实测的钢筋数量、间距、保护层厚度校正仪器读数偏差。

### 特殊情况验证（DB11/T 365-2016 §5.2.7）

当以下情况之一出现时，应**增加剔凿验证点数**（在常规 3 处基础上追加）：

1. 认为相邻钢筋对检测结果有影响
2. 钢筋公称直径未知或有异议
3. 钢筋实际根数、位置与设计有较大偏差

验证点数按最小样本容量（表 5.2.7），合格判定按表 5.2.9。

---

## 钢筋牌号速查

| 符号 | 牌号 |
|------|------|
| Φ | HPB300 |
| | HRB335, HRBF335 |
| | HRB400, HRBF400, RRB400 |
| | HRB500, HRBF500 |

File: docs/civil_kb/standards/inspection_sop/06_masonry_material_testing.md
# 检测 SOP-06：砌体材料强度检测

> **适用范围**：砌体结构中烧结普通砖抗压强度、砌筑砂浆抗压强度的现场检测。
> **涵盖方法**：回弹法（砖）、回弹法（砂浆）、贯入法（砂浆）。
> **关联文档**：`sampling_tables.md`（抽样数量表）、`precision_rules.md`（数据处理精度）。

---

## 依据标准

| 检测方法 | 标准编号 | 标准名称 | 关键条款 |
|---------|---------|---------|---------|
| 回弹法（砖） | GB/T 50315-2011 | 砌体工程现场检测技术标准 | §14.4 节 |
| 回弹法（砂浆） | GB/T 50315-2011 | 砌体工程现场检测技术标准 | §12.4、§15.0.4/§15.0.5 |
| 贯入法（砂浆） | JGJ/T 136-2017 | 贯入法检测砌筑砂浆抗压强度技术规程 | §4.2.2、§5.0.5 |

---

## 一、回弹法检测烧结普通砖抗压强度

### 1.1 检测步骤

1. **选点**：每检测单元随机选择 ≥ 10 个测区（GB/T 50315 §14.1.1）
2. **测量**：使用回弹仪在砖表面弹击，记录回弹值
3. **计算**：按 GB/T 50315 §14.4 将回弹值换算为抗压强度
4. **评定**：分两种情况处理（见下方）
5. **报告**：按 `precision_rules.md` 精度规范：推定结果精确至 **0.01 MPa**

### 1.2 检测批评定（变异系数 ≤ 0.21）

**表**：烧结普通砖抗压强度检测结果（单位：MPa）

| 测区 | 测区抗压强度平均值 | 标准差 | 变异系数 |
|------|------------------|--------|---------|
| … | … | … | ≤ 0.21 |

**评定标准**：
- 满足检测批要求时，取**检测单元推定等级**与设计强度等级对比
- 推定等级 ≥ 设计强度等级 → 满足要求

**报告措辞**（参考 `template_phrases.md`）：
```
采用回弹法检测该房屋承重墙体烧结普通砖抗压强度，依据《砌体工程现场检测技术标准》
GB/T 50315-2011 中第 14.4 节对该房屋烧结普通砖进行数据分析评定。
经分析，该房屋一层墙体普通砖抗压强度检测单元推定等级为 MU10，满足设计强度等级 MU10 要求。
```

### 1.3 变异系数 > 0.21 的情况

当变异系数 > 0.21 时，按不满足批处理：
- 推定等级可能低于设计强度等级
- 报告示例：`推定等级为 MU7.5，不满足设计强度等级 MU10 要求`

### 1.4 不满足检测批（样本量不足）

当抽样数量不满足批要求时：
- 取**测区抗压强度平均值的最小值**作为推定值
- 无图情况：后续计算按该最小值取值
- 报告示例：`测区抗压强度平均值的最小值为 8.13MPa，后续计算按 MU7.5 取值`

---

## 二、回弹法检测砌筑砂浆抗压强度

### 2.1 检测步骤

1. **选点**：不少于砌体总构件数的 **30%**，且不少于 **6 个构件**
2. **测量**：使用回弹仪在砂浆灰缝处弹击
3. **计算**：按 GB/T 50315 §12.4 换算
4. **评定**：区分在建/新建工程与既有建筑，依据条款不同
5. **报告**：推定结果精确至 **0.1 MPa**（`precision_rules.md`）

### 2.2 在建或新建砌体工程

**表**：墙体砌筑混合/水泥砂浆抗压强度检测结果（单位：MPa）

| 测区 | 换算强度 | 平均值 | 标准差 | 变异系数 |
|------|---------|--------|--------|---------|
| … | … | … | … | … |

**评定依据**：GB/T 50315-2011 §15.0.4

**报告措辞**：
```
采用回弹法检测该房屋承重墙体砂浆抗压强度，依据《砌体工程现场检测技术标准》
GB/T 50315-2011 中第 12.4 节及第 15.0.4 节对该房屋砌筑砂浆进行数据分析评定。
经分析，该房屋一层墙体砌筑砂浆抗压强度检测单元推定值为 6.2MPa，满足设计强度
等级 M5 的要求。
```

### 2.3 既有建筑

**评定依据**：GB/T 50315-2011 §15.0.5

**报告措辞**：
```
采用回弹法检测该房屋承重墙体砂浆抗压强度，依据《砌体工程现场检测技术标准》
GB/T 50315-2011 中第 12.4 节及第 15.0.5 条对该房屋砌筑砂浆进行数据分析评定。
经分析，该房屋一层墙体砌筑砂浆抗压强度检测单元推定值为 6.8MPa，满足设计强度
等级 M5 要求。
```

### 2.4 不满足检测批

当抽样数量不满足批要求时：
- 取**推定值的最小值**作为代表值
- 无图情况：后续计算按该值取值
- 报告示例：`砌筑砂浆抗压强度平均值的最小值为 5.6MPa，后续计算按 5.6MPa 取值`

---

## 三、贯入法检测砌筑砂浆抗压强度

### 3.1 检测步骤

1. **选点**：按 JGJ/T 136-2017 §4.2.2 抽样
2. **测量**：使用贯入仪在砂浆灰缝处贯入，读取贯入深度
3. **计算**：按 JGJ/T 136-2017 §5.0.5 换算为抗压强度
4. **评定**：以检测单元推定值评定
5. **报告**：推定结果精确至 **0.1 MPa**（`precision_rules.md`）

### 3.2 检测批评定

**表**：墙体砌筑混合/水泥砂浆抗压强度检测结果（单位：MPa）

| 测区 | 贯入深度 | 换算强度 | 平均值 | … |
|------|---------|---------|--------|---|
| … | … | … | … | … |

**报告措辞**：
```
采用贯入法对该建筑墙体砌筑砂浆抗压强度进行了检测，依据《贯入法检测砌筑砂浆
抗压强度技术规程》JGJ/T 136-2017 中第 5.0.5 节规定进行数据分析评定。
经分析，该房屋一层墙体砌筑砂浆抗压强度检测单元推定值为 6.2MPa，满足设计强度
等级 M5 要求。
```

### 3.3 不满足检测批

- 取**推定值的最小值**作为代表值
- 报告示例：`砌筑砂浆抗压强度推定值的最小值为 1.4MPa，后续计算按 1.4MPa 取值`

---

## 四、方法选用决策

| 条件 | 推荐方法 | 原因 |
|------|---------|------|
| 在建/新建砌体 | 回弹法（砂浆） | §15.0.4 有独立评定标准 |
| 既有建筑 | 回弹法（砂浆）或贯入法 | §15.0.5 适用既有建筑 |
| 砂浆强度较低、风化 | 贯入法 | 贯入深度受表面风化影响较小 |
| 回弹法有争议 | 贯入法复核 | 两种方法交叉验证 |

---

## 五、常见错误

| 错误类型 | 说明 | 正确做法 |
|---------|------|---------|
| 新建/既有混淆 | §15.0.4（新建）和 §15.0.5（既有）条款不同 | 根据建筑年代选择正确条款 |
| 变异系数不检查 | 砖强度未计算变异系数 | 变异系数 ≤ 0.21 才按检测批评定 |
| 精度错误 | 砖强度写 `2.3MPa` | 应为 `2.30MPa`（0.01 MPa） |
| 精度错误 | 砂浆强度写 `5.23MPa` | 应为 `5.2MPa`（0.1 MPa） |
| 抽样不足 | 砂浆构件 < 6 个 | 不少于 30% 且 ≥ 6 个 |

File: docs/civil_kb/standards/inspection_sop/07_concrete_core_drilling.md
# 检测 SOP-07：钻芯法检测混凝土抗压强度

> **适用范围**：混凝土构件抗压强度检测，适用于回弹法有争议、龄期超出回弹曲线适用范围、或需精确评定的场景。
> **涵盖方法**：钻芯法直接检测、回弹法+钻芯修正。
> **关联文档**：`_MASTER_inspection_standards_reference.md`（检测项目 §12）、`precision_rules.md`（数据处理精度）、`inspection_sop/04_rebound_concrete_testing.md`（回弹法基础 SOP）、`../../formulas/INSP-002_core_drilling_concrete_strength.md`（钻芯法计算公式）。

---

## 依据标准

| 检测方法 | 标准编号 | 标准名称 | 关键条款 |
|---------|---------|---------|---------|
| 钻芯法 | JGJ/T 384-2016 | 钻芯法检测混凝土强度技术规程 | §6.3.2、附录 A |
| 回弹法+钻芯修正 | JGJ/T 384-2016 + JGJ/T 23-2011 | 同上 + 回弹法检测混凝土抗压强度技术规程 | — |
| 混凝土现场检测 | GB/T 50784-2013 | 混凝土结构现场检测技术标准 | §4.2.11 |

---

## 一、钻芯法直接检测混凝土强度（检测批）

### 1.1 检测步骤

1. **选点**：按钻芯规 JGJ/T 384 有关规定确定芯样数量和位置
2. **取芯**：使用钻芯机在构件上钻取芯样
3. **试验**：实验室进行抗压试验，记录每个芯样的抗压强度值 `f_cu,cor,i`
4. **计算**：见下方公式
5. **报告**：按 `precision_rules.md`：
   - 芯样强度均值 `f_cu,cor,m` → 精确至 **0.1 MPa**
   - 标准差 `S_cu` → 精确至 **0.01 MPa**
   - 推定值 `f_cu,e` → 精确至 **0.1 MPa**

### 1.2 计算公式（JGJ/T 384-2016 §6.3.2）

检测批的混凝土抗压强度推定值应计算推定区间：

```
推定区间上限值：f_cu,e1 = f_cu,cor,m − k₁ × S_cu
推定区间下限值：f_cu,e2 = f_cu,cor,m − k₂ × S_cu
```

**符号含义**：

| 符号 | 含义 | 精度 |
|------|------|------|
| `f_cu,cor,m` | 芯样试件抗压强度平均值 | 0.1 MPa |
| `f_cu,cor,i` | 单个芯样试件抗压强度值 | 0.1 MPa |
| `f_cu,e1` | 混凝土抗压强度推定上限值 | 0.1 MPa |
| `f_cu,e2` | 混凝土抗压强度推定下限值 | 0.1 MPa |
| `k₁, k₂` | 推定区间上限值系数和下限值系数 | 查附录 A |
| `S_cu` | 芯样试件抗压强度样本的标准差 | 0.01 MPa |

### 1.3 推定系数取值（JGJ/T 384-2016 附录 A）

| 芯样数量 n | k₁（上限系数） | k₂（下限系数） |
|-----------|--------------|--------------|
| … | 查附录 A 表 | 查附录 A 表 |

> **示例**：当 n ≤ 10 时，需按 JGJ/T 384-2016 附录 A 查 k₁/k₂ 系数。如 `k₁=1.11397`, `k₂=2.56600`（模板示例值，实际需查表）。

### 1.4 报告示例

**表**：一层至三层梁检测批混凝土抗压强度检测结果（单位：MPa）

| 芯样编号 | 构件位置 | f_cu,cor,i | f_cu,cor,m | S_cu | 推定值 |
|---------|---------|-----------|-----------|------|-------|
| … | … | … | … | … | … |

**结论措辞**：
```
采用钻芯法对该建筑钢筋混凝土梁的混凝土抗压强度进行检测，依据《钻芯法检测混凝土
强度技术规程》JGJ/T 384-2016 中附录 A 的规定，对推定区间的上限值系数 k₁ 和下限值
系数 k₂ 取值。该建筑所抽检一层梁混凝土抗压强度按批量推定值为 26.5MPa。
```

---

## 二、回弹法+钻芯修正（检测批）

### 2.1 何时需要钻芯修正

| 条件 | 是否需要钻芯修正 |
|------|----------------|
| 龄期以内 | **不需要**，回弹即可 |
| 龄期以外 | **必须**钻芯修正回弹 |
| 无设计图纸 | **必须**钻芯修正 |
| 砌体结构中混凝土构件 | 可采用龄期修正 |
| 次梁、楼板 | 可在楼梯间、休息平台等部位取芯 |
| 回弹结果有争议 | 钻芯修正验证 |

### 2.2 修正量计算

**表**：一层至三层柱检测批抗压强度修正量计算结果（单位：MPa）

| 芯样位置 | 芯样强度 | 对应回弹强度 | 修正量 |
|---------|---------|------------|-------|
| … | … | … | … |

修正后回弹强度 = 原始回弹强度 + 平均修正量

### 2.3 报告示例

**表 8.3.2-1** — 一层柱混凝土抗压强度检测批检测结果（单位：MPa）

```
采用回弹法检测该房屋混凝土构件强度，依据《混凝土结构现场检测技术标准》
GB/T 50784-2013 中第 4.2.11 条对该房屋混凝土构件抗压强度进行数据分析评定。
经分析，该房屋混凝土柱构件的抗压强度上限值（f_cu,u=29.3MPa）与下限值
（f_cu,l=25.7MPa）差值为 3.6MPa，不大于 5.0MPa 和 0.1×m_△f 两者的较大值，
本次约定以上限值 29.3MPa 作为柱检测批强度的推定值，满足强度设计等级 C25 的
要求。
```

---

## 三、检测批推定值选取规则

| 测区数量 | 推定值选取方式 | 依据 |
|---------|--------------|------|
| ≥ 10 测区 | 推定区间上限值（上限-下限差值满足条件时） | GB/T 50784 §4.2.11 |
| < 10 测区 | 取最小值 | — |
| 钻芯法 | 按 §6.3.2 计算推定区间 | JGJ/T 384 |

---

## 四、常见错误

| 错误类型 | 说明 | 正确做法 |
|---------|------|---------|
| 仅钻芯不修正 | 龄期外仅钻芯验证回弹结果 | 龄期外必须用芯样修正回弹数据 |
| 钻芯系数搞错 | n≤10 时未查附录 A | 按实际芯样数量查表确定 k₁/k₂ |
| 精度错误 | 推定值写 `25.36MPa` | 应为 `25.4MPa`（0.1 MPa） |
| 精度错误 | 标准差写 `3.2MPa` | 应为 `3.20MPa`（0.01 MPa） |
| 修正量遗漏 | 回弹+钻芯只报回弹结果 | 必须附修正量计算表 |

File: docs/civil_kb/standards/inspection_sop/08_rebar_report_templates.md
# 检测 SOP-05 补充：钢筋检测报告模板

> **定位**：`inspection_sop/05_rebar_testing.md` 的配套文档，专注报告表格模板和标准化表述，不含检测操作细节。
> **来源**：「通用表格模版（复制使用）.docx」公司内部模板库。
> **关联文档**：`inspection_sop/05_rebar_testing.md`（检测操作 SOP）、`precision_rules.md`（精度规范）、`template_phrases.md`（标准化表述）。

---

## 一、钢筋保护层厚度检测报告模板

### 1.1 检测依据

依据《钢筋保护层厚度和钢筋直径检测技术规程》DB11/T 365-2016，采用钢筋探测仪。

按 GB/T 50784-2013 §9.3.5 和 §3.4.7 计算均值推定区间：

```
μ_u = m + k_0.5 × s
μ_l = m − k_0.5 × s
```

| 符号 | 含义 |
|------|------|
| `μ_u` | 均值推定区间的上限值 |
| `μ_l` | 均值推定区间的下限值 |
| `m` | 样本均值 |
| `s` | 样本标准差 |

### 1.2 推定值选取规则

| 条件 | 处理方式 |
|------|---------|
| `μ_u − μ_l` ≤ 均值 × 10% | 可按上限值或下限值确定（模板约定取**上限值**） |
| `μ_u − μ_l` > 均值 × 10% | 补充检测或重新划分检测批 |
| 不具备补充条件 | 以**最不利检测值**作为推定值 |

### 1.3 报告表格模板

**表**：梁检测批钢筋保护层检测数据表（单位：mm）

| 测点 | 测点值 | 均值 | 标准差 | 上限值 | 下限值 | 推定值 |
|------|-------|------|--------|--------|--------|-------|
| … | … | … | … | … | … | … |

**表**：板检测批受力钢筋保护层检测数据表（单位：mm）

（同上表结构）

### 1.4 报告措辞示例

```
依据《钢筋保护层厚度和钢筋直径检测技术规程》DB11/T 365-2016 相关规定进行，
采用钢筋探测仪对混凝土构件钢筋保护层厚度进行检测。
该房屋一层至三层梁主筋的保护层厚度检测批推定值为 27.1mm。
该房屋一层至三层板受力筋的保护层厚度检测批推定值为 19.1mm。
```

---

## 二、钢筋数量和间距检测报告模板

### 2.1 允许偏差（GB 50204-2015 §5.5.3）

| 检测项目 | 允许偏差 |
|---------|---------|
| 纵向受力钢筋间距 | **±10 mm** |
| 箍筋间距 | **±20 mm** |

### 2.2 梁、柱钢筋检测结果表

**表**：梁钢筋数量和间距检测结果表（单位：mm）

| 构件位置 | 设计钢筋 | 检测钢筋数量 | 间距实测值 | 偏差 | 判定 |
|---------|---------|------------|-----------|------|------|
| … | … | … | … | … | … |

**表**：主控项目的判定结果

| 检测批 | 样本数 | 合格数 | 判定 |
|--------|-------|-------|------|
| … | … | … | … |

### 2.3 墙、板钢筋检测结果表

**表**：板钢筋间距检测结果表（单位：mm）

| 构件位置 | 板底钢筋间距 | 偏差 | 判定 |
|---------|------------|------|------|
| … | … | … | … |

**表**：墙钢筋间距检测结果表（单位：mm）

| 构件位置 | 水平方向间距 | 竖直方向间距 | 判定 |
|---------|------------|------------|------|
| … | … | … | … |

### 2.4 报告措辞 — 有图/无图场景

**有图情况**：
```
依据《混凝土结构工程质量验收规范》GB 50204-2015 第 5.5.3 条，纵向受力钢筋间距
允许偏差为 ±10mm，箍筋间距允许偏差为 ±20mm。
该房屋一层至三层混凝土梁钢筋配置检测批满足图纸设计和 GB 50204-2015 的要求。
```

**无图情况**：
```
该房屋一层至三层所抽检的柱两方向主筋均为 4 根，加密区箍筋间距为 100mm，
非加密区箍筋间距为 200mm。
该房屋一层至三层所抽检的梁底钢筋数量均为 3 根，加密区箍筋间距为 100mm，
非加密区箍筋间距为 200mm。
该房屋一层至三层所抽检的楼盖、屋盖板平行数字轴主要的板底钢筋间距为 200mm。
```

---

## 三、钢筋直径检测报告模板

### 3.1 检测方法

采用**直接剔凿法**结合数显卡尺检测。为降低对原结构的破坏，相同布置的同类构件参考有代表性构件参数选取。

### 3.2 报告表格模板

**表**：柱钢筋直径检测数据表（单位：mm）

| 构件位置 | 钢筋位置 | 实测直径 | 公称直径 | 牌号类型 |
|---------|---------|---------|---------|---------|
| … | 主筋/箍筋 | … | … | 带肋/光圆 |

**表**：梁钢筋直径检测数据表（单位：mm）

（同上表结构）

**表**：板钢筋直径检测数据表（单位：mm）

（同上表结构）

**表**：墙钢筋直径检测数据表（单位：mm）

（同上表结构）

> **精度**：钢筋直径测点值精确至 **0.1 mm**（GB/T 50784-2013 §9.4.2）。

### 3.3 报告措辞示例

```
采用直接剔凿法并结合数显卡尺检测该房屋有代表性的混凝土构件钢筋直径。
为降低对原结构的破坏程度，该房屋中相同布置的同类构件均参考有代表性的
混凝土构件进行参数选取，并代入后续计算。
该房屋一层至三层所抽检的柱两方向主筋直径检测值均为 24.1mm（带肋），
箍筋直径检测值均为 7.8mm（光圆）。
该房屋一层至三层所抽检的梁底角筋直径检测值均为 24.8mm（带肋），
箍筋直径均为 7.7mm（光圆）。
该房屋一层至三层所抽检的板底钢筋直径检测值为 7.7mm（光圆）。
```

---

## 四、钢筋力学性能检测（里氏硬度法）

> 此项独立于保护层/间距/直径检测，当需要检测钢筋实际钢材牌号时执行。

### 4.1 检测方法

依据 GB/T 50344-2019 附录 J，采用里氏硬度计检测钢筋表面硬度，换算为抗拉强度特征值。

### 4.2 牌号对照速查

| 钢材牌号 | 抗拉强度标准值 (N/mm²) |
|---------|---------------------|
| Q235 (HRB235) | 370 |
| HRB335 | 455 |
| Q355 | 470 |
| HRB400 | 540 |
| HRB500 | 630 |

### 4.3 报告措辞示例

```
依据《建筑结构检测技术标准》GB/T 50344-2019 中附录 J 的规定，采用里氏硬度计
对构件中的钢筋表面硬度进行检测。
该房屋所抽检带肋钢筋最小抗拉强度特征值为 465N/mm²，接近钢材牌号 Q355 对应
抗拉强度标准值 470N/mm²，钢筋牌号可取 HRB335。
```

---

## 五、常见报告编写错误

| 错误类型 | 说明 | 正确做法 |
|---------|------|---------|
| 柱墙保护层检测 | 无评价依据仍检测 | 柱墙保护层可以不检测 |
| 保护层精度错误 | 写 `27mm` | 应为 `27.1mm`（1 mm 精度） |
| 钢筋直径精度错误 | 写 `25mm` | 应为 `25.0mm`（0.1 mm 精度） |
| 漏做符合性判定 | 有图不判定 | 有图必须按 GB/T 50784 做计数抽样满足性判定 |
| 箍筋间距漏判 | 只判主筋间距 | 箍筋间距允许偏差 ±20mm 必须一并判定 |
| 钢筋牌号误判 | 力学性能值直接赋牌号 | 取"接近"的牌号，写明判断依据 |
| 有图/无图措辞混用 | 无图用"满足设计" | 无图只描述实测值，不做符合性判定 |
